Repository: ststewart/silica-supplement

# Supplemental Materials for 'Transient Melt in the Shock Front: Reinterpreting SiO₂ Shock Temperatures and the Melt Curve'


This GitHub repository contains supplemental material and replication data for:<br>

Amodeo, K. M., Davies, E. J., Spaulding, D. K., Millot, M., Stewart, S. T., Transient Melt in the Shock Front: Reinterpreting SiO₂ Shock Temperatures and the Melt Curve, <i>J. Geophysical Research: Solid Earth</i>, 2026 (revised). [doi:10.5281/zenodo.24022025](https://doi.org/10.5281/zenodo.24022025)<p>

The supplementary materials are collected in a Jupyter book that is deployed at:<br>
https://ststewart.github.io/silica-supplement/

## Repository layout
```
data_silica_db/      literature and new shock/static data (csv/txt), read by silica-book/scripts/load_silica_data.py
py-rusbank/          RUSbank Shock Database
silica-book/         Jupyter book: EOS model, Hugoniot and melt-curve fits, manuscript figures
  scripts/           shared modules (set_paths, define_eos, load_*, PT/PVphasediagram.py, melt-curve.txt)
  model-fits/        plain-text fit records (coefficients, covariance, data) for Tables 2, 4, F1
  paper-figs/        PDFs of every python manuscript figure
  paper-schematics/  PDF schematics
  imp-match-UCD/     Monte Carlo impedance match, UC Davis gas-gun shots (Table 1), Cu and SS304 fits (Table F1)
  imp-match-Lyzenga/ recalibrated Lyzenga et al. (1983)/Boslough (1988) data, Ta fit (Table F1, Fig. F1)
  imp-match-JA79/    Jackson & Ahrens (1979) fused silica data (excluded from fits; Appendix A)
  shot50/, shot60/   gas-gun decaying-shock data
attenuation-length/  Appendix G: attenuation-length model, data and figures G1–G5 (python3 run_all.py);
                     stishovite-model Hugoniot used in Fig. 8A
```

## Figure index

N = `silica-book/additional-plots.ipynb` (the revised notebook). The `pind` values select the figure inside
`scripts/PTphasediagram.py` or `scripts/PVphasediagram.py`.

| Fig. | File in `paper-figs/` | Made by |
|---|---|---|
| 1A | `A23-paper-fig1a.pdf` | N, "Figure 1A" (`pind=23`, PTphasediagram.py) |
| 1B | `B1-SiO2-P-rho-phase-diagram-Fig1b.pdf` | N, "Figure 1B" (`pind=1`, PVphasediagram.py) |
| 2A, 2B | `A25-paper-fig2a.pdf`, `A24-paper-fig2b.pdf` | N, "Figure 2AB" (`pind` 24, 25) |
| 3 | `sample_schematic.pdf` | drawing (no code) in paper-schematics/ |
| 4 | `Fig4-all_fits-usuponly-small.pdf` | N, "Figure 4" |
| 5 | `Fig5-combined-small.pdf` | N, "Figure 5 combined" |
| 6 | `penetration depth cartoon.pdf` | drawing (no code) in paper-schematics/ |
| 7A, 7B | `A27-paper-fig7a.pdf`, `A26-paper-fig7b.pdf` | N, "Figure 7ABC" (`pind` 26, 27) |
| 8A | `Fig8A-newcombo.pdf` | N, "Figure 8A" (`pind=910`, PVphasediagram.py) |
| 8B | `Fig8B-newcombo.pdf` | N, "Figure 8B" (cell saving `Fig8B-newcombo`) |
| B1 | `A30-paper-fig9.pdf` | N, "Supplemental Figures" (`pind=30`) |
| B2 | `FIG-DFT-PBE-offset.pdf` | `dft-offset.ipynb`, "Figure for paper" |
| B3 | `MC-dV-comp.pdf` | `melt-curve-fits.ipynb`, "Volume change on melting" |
| C1 | `AP-A-wiggles.pdf` | N, "Supplemental Figures" |
| C2 | `AP-AB-omega-kink.pdf` | N, "Inflection in the quartz shock temperatures" |
| C3 | `shot50-sop-48-comp.pdf`, `shot50-4.8-model.pdf` | `shot50-decay.ipynb` |
| D1 | `cst-fits-all.pdf` | N, "Coesite supplemental figures" |
| D2 | `A28-paper-fig7c.pdf` | N, "Figure 7ABC" (`pind=28`) |
| D3 | `B13-SiO2-P-rho-phase-diagram-cst-Fig8C.pdf` | N, "Alternate version of Figure 8ABC" (`pind=13`) |
| D4 | `Stv-fits.pdf` | N, "Stishovite supplemental figures" |
| D5 | `stv-melt-crossing2.pdf`, `stv-melt-crossing3.pdf` | `hugoniot-fits-stishovite.ipynb`, "Using the linear fit to up<18 km/s" |
| E1 | `fs-cs.pdf` | N, "Stishovite supplemental figures" (`fs-cs` cell) |
| F1 | `Boslough-redo.pdf` | N, "Supplemental Figures" |
| G1 | `shot50-vis-radiance-model.pdf`, `shot50-vis-T-time.pdf` | `attenuation-length/shot50_visible_model.py` → `attenuation-length/output/` |
| G2 | `shot50-vis-corrected-TP.pdf` | same |
| G3 | `omega-qtz-T-Us-model.pdf` | `attenuation-length/omega_quartz_attenuation.py` |
| G4 | `omega-Us-T-time.pdf` | `attenuation-length/omega_extract_time.py` → `output/omega-extracted/` |
| G5 | `omega-qtz-vs-fs-attenuation.pdf` | `attenuation-length/omega_quartz_attenuation.py` |
| H1 | `fs-cs-high.pdf` | rerun notebooks with higher temperature melt curve |
| H2 | `B9-…-FS-Fig8A-high.pdf`, `B10-…-qtz-Fig8B-high.pdf`, `B13-…-cst-Fig8C-high.pdf` | re-run notebooks with higher temperature melt curve |

## Fit and table index

| Manuscript | Fit record (`silica-book/model-fits/`) | Made by |
|---|---|---|
| Table 1 (gas-gun data) | input `imp-match-UCD/quartz-all-may2025.csv`; MC output `MCIM-Silica-output-*.txt` | Monte Carlo impedance match in `imp-match-UCD/`; table printed in `tables.ipynb` |
| Table 2, fused silica | `fs_fit_stv_linear`, `fs_fitTUs_stv_quadratic`, `fs_fit_liq_quadratic`, `fs_fitTus_liq_cubic` | `hugoniot-fits-fused-silica.ipynb` |

File: data_silica_db/Karki-2007-isotherms-v2.txt
V (A^3), P(GPa), T (K)
18.325903151421983, 157.77777777777777,6000
22.899308224442734, 64.52380952380949,6000
27.47271329746349, 30.793650793650784,6000
32.07225211375865, 14.523809523809518,6000
36.619523443504995, 7.380952380952351,6000
41.219062259800154, 4.206349206349159,6000
45.79246733282092, 2.619047619047592,6000
18.325903151421983, 143.85302879841112,5000
22.89930822444274, 58.84806355511421,5000
27.472713297463486, 25.084409136047668,5000
32.072252113758644, 10.784508440913612,5000
36.619523443504995, 4.428997020854041,5000
41.192928516525754, 2.0456802383316983,5000
45.766333589546505, 0.8540218470704986,5000
18.372281742551912, 134.92103918682943,4000
22.908164494704174, 47.7649247756232,4000
27.47847736405853, 24.100472011041546,4000
32.07637580924348, 11.546808397068787,4000
36.622758710090665, 4.747714292250322,4000
41.221927543636234, 1.9162580733714094,4000
45.76898452810333, 0.27588625982718895,4000
18.345114563888586, 127.02380952380952,3000
22.90726760855508, 40.912698412698404,3000
27.47808004831448, 21.071428571428555,3000
32.07629662164635, 10.952380952380935,3000
36.64887205202348, 4.603174603174608,3000
41.22181045105719, 1.031746031745996,3000
45.76895214914047, 0.03968253968253066,3000

File: data_silica_db/Karki-2007-isotherms.txt
V (A^3), P(GPa), T (K)
18.28928046989721, 157.90811339198433,6000
22.91483113069016, 64.45747800586508,6000
27.48898678414097, 30.439882697947212,6000
32.06314243759178, 14.408602150537604,6000
36.63729809104259, 6.979472140762454,6000
41.2114537444934, 3.851417399804461,6000
45.78560939794421, 2.2873900293255076,6000
18.340675477239355, 143.8318670576735,5000
22.91483113069016, 58.59237536656889,5000
27.48898678414097, 24.965786901270747,5000
32.06314243759178, 10.107526881720418,5000
36.63729809104259, 3.851417399804461,5000
41.2114537444934, 1.5053763440860166,5000
45.78560939794421, 0.13685239491690027,5000
18.366372980910427, 135.1859099804305,4000
22.889133627019092, 47.71037181996084,4000
27.48898678414097, 24.22700587084148,4000
32.06314243759177, 11.89823874755379,4000
36.63729809104258, 5.048923679060664,4000
41.21145374449339, 1.9178082191780845,4000
45.7856093979442, 0.7436399217221208,4000
18.314977973568283, 127.16242661448139,3000
22.91483113069016, 40.66536203522503,3000
27.48898678414097, 21.0958904109589,3000
32.06314243759178, 10.13698630136986,3000
36.63729809104258, 4.266144814090012,3000
41.21145374449339, 0.1565557729941247,3000
45.7856093979442, -0.04,3000

File: data_silica_db/Tracy2018-xrd-fused-silica.txt
Tracy, S.J., Turneaure, S.J. and Duffy, T.S., 2018. In situ x-ray
diffraction of shock-compressed fused silica. Physical review letters, 120(13), p.135702.
Table S1 : xrd finds stishovite = stv or amorphous = am
Upr, Upr_err, P, P_err, rho, rho_err, phase
km/s, km/s, GPa, GPa, g/cm3, g/cm3,
5.420, 0.042, 62.6, 3.7, 4.71, 0.02, stv
5.537, 0.011, 47.3, 1.3, 4.52, 0.02, stv
5.132, 0.020, 41.8, 1.2, 4.60, 0.02, stv
4.948, 0.005, 39.4, 1.1, 4.57, 0.02, stv
4.685, 0.013, 36.1, 1.0, 4.57, 0.02, stv
4.472, 0.008, 33.8, 1.6, NaN, NaN, am
4.264, 0.009, 31.6, 1.5, NaN, NaN, am
3.302, 0.010, 22.7, 4.0, NaN, NaN, am
2.542, 0.020, 17.1, 3.0, NaN, NaN, am

File: data_silica_db/Tracy2020-xrd-quartz-v2.txt
Tracy, S.J., Turneaure, S.J. and Duffy, T.S., 2020. Structural response of α-quartz
under plate-impact shock compression. Science Advances, 6(35), p.eabb3913.']
Figure 1 red points. See Tables S2 and S4 : density reported here is the tabulated d-NiAs solution in S4
Shot No., target,  Upr, Upr_err, P, P_err,rho, rho_err
 -    , -              , km/s, km/s, GPa, GPa, g/cm3, g/cm3
16-5-022, z-cut/LiF, 5.52, 0.02, 65, 2, 4.82, 0.03  
16-5-022, z-cut/LiF, 5.52, 0.02, 56, 1, 4.73, 0.03  
16-5-007, z-cut/LiF, 5.38, 0.04, 54, 1, 4.69, 0.03
16-5-023, z-cut/LiF, 4.9,   0.2,   46, 3, 4.57, 0.03
16-5-029, z-cut/LiF, 4.71, 0.02, 44, 1, 4.61, 0.03
16-5-120, z-cut/LiF, 4.41, 0.01, 39, 1, 4.52, 0.03

File: data_silica_db/Tracy2020-xrd-quartz.txt
Tracy, S.J., Turneaure, S.J. and Duffy, T.S., 2020. Structural response of α-quartz
under plate-impact shock compression. Science Advances, 6(35), p.eabb3913.']
Table S2 and S4 : density reported here is the tabulated d-NiAs solution in S4
target,       Upr, Upr_err, P, P_err, P_reshock, Preshock_err, rho, rho_err, phase
-              , km/s, km/s, GPa, GPa, GPa, GPa g/cm3, g/cm3,  -
z-cut/LiF, 5.66, 0.03, 58, 1, 67, 2, NaN, NaN, --
z-cut/LiF, 5.52, 0.02, 56, 1, 65, 2, 4.73, 0.03, d-NiAs  
z-cut/LiF, 5.38, 0.04, 54, 1,  NaN, NaN, 4.69, 0.03, d-NiAs
z-cut/LiF, 4.9,   0.2,   46, 3,  NaN, NaN, 4.57, 0.03, d-NiAs
z-cut/LiF, 4.71, 0.02, 44, 1,  NaN, NaN, 4.61, 0.03, d-NiAs
z-cut/LiF, 4.41, 0.01, 39, 1,  NaN, NaN, 4.52, 0.03, d-NiAs
z-cut/LiF, 4.01, 0.01, 34.5, 0.9,  NaN, NaN, NaN, NaN, --
z-cut/LiF, 3.69, 0.03, 31.3, 0.8,  NaN, NaN, NaN, NaN, --
y-cut/LiF, 5.47, 0.04, 55, 1, 64, 2, NaN, NaN, d-NiAs
x-cut/LiF, 5.51, 0.01, 56, 1,  NaN, NaN, 4.78, 0.03, d-NiAs
Novaculite/LiF, 5.59, 0.03, 57, 1, 66, 2,  NaN, NaN, d-NiAs
Novaculite/LiF, 4.84, 0.01, 45, 1, 54, 2,  NaN, NaN, d-NiAs
Novaculite/LiF, 4.06, 0.02, 35.0, 0.8, 42, 1,  NaN, NaN, d-NiAs
Novaculite/LiF, 3.72, 0.01, 31.6, 0.8, 36, 1, NaN, NaN, d-NiAs
Novaculite, 4.08, 0.09, 35., 1,  NaN, NaN, NaN, NaN, --
reshock, 5.52, 0.02, 65, 2, NaN, NaN, 4.82, 0.03, d-NiAs 
reshock, 5.47, 0.04, 64, 2, NaN, NaN, 4.76, 0.03, d-NiAs 
reshock, 5.59, 0.03, 66, 2, NaN, NaN, 4.73, 0.03, d-NiAs 
reshock, 4.84, 0.01, 54, 2, NaN, NaN, 4.69, 0.03, d-NiAs 
reshock, 4.06, 0.02, 42, 1, NaN, NaN, 4.63, 0.03, d-NiAs 

rho, P webdigitizer 
4.523090799759471, 38.79111823790117   ->  4.52, 39, 120 
4.614151132491482, 43.822854724839104  ->  4.61, 44, 029 
4.573999465490746, 45.81579474844659   ->  4.57, 46, 023 
4.695513462951828, 53.85102781675242   ->  4.69, 54, 007 
4.735965791407764, 55.836841050310696 -> 4.73, 56,  022 
4.824807910736954, 64.84755350660343   -> 4.82, 65, 022
